Repository: nicoguaro/material_database

# Material database
This repository has properties for different groups of material. The main idea is to provide accesible properties for comparison.

==========================

Materials' lists available
==========================

The following materials are presented:

- Common

- Biological

- Anisotropic

  - Cubic

  - Transversely isotropic

  - Tetragonal

  - Trigonal

  - Orthotropic

  - Monoclinic

Common materials
-------------------

This is a list of common materials with a broad classification. It is
useful for general purposes.

Biological mateials
-------------------

This is a list of biological materials, as the one that constitute tissues
for animals or plants.

Anisotropic materials
---------------------

These lists present `elastic properties <https://en.wikipedia.org/wiki/Hooke%27s_law#Hooke's_law_for_continuous_media>`_
for materials with different symmetry classes.

Monoclinic
~~~~~~~~~~

Monoclinic materials present a symmetry plane and have 13 independent
elastic constants.

In the database, the axis orthogonal to the symmetry plane of the material
is aligned with the :math:`x_1` coordinate.

Orthotropic materials
~~~~~~~~~~~~~~~~~~~~~

`Orthotropic materials <https://en.wikipedia.org/wiki/Orthotropic_material>`_
present three orthogonal planes of symmetry. Thus, the number of independent
elastic constants are 9.

In the database, the axes orthogonal to the symmetry planes of the material
are aligned with the coordinate system.


Trigonal materials
~~~~~~~~~~~~~~~~~~

Trigonal materials are monoclinc materials that also present symmetry
with respecto to planes rotated 60° with respect to the symmetry plane.
For this materials 6 independent constants are needed.

In the database, the axis orthogonal to the symmetry plane of the material
is aligned with the :math:`x_1` coordinate.

Tetragonal materials
~~~~~~~~~~~~~~~~~~~~

Tetragonal materials are orthotropic materials that also present symmetry
with respecto to planes rotated 45° to one of the symmetry planes.
For this materials 6 independent constants are needed.

In the database, the axes orthogonal to the symmetry planes of the material
are aligned with the coordinate system.

Transversely isotropic materials
~~~~~~~~~~~~~~~~~~~~~~~~~~~~~~~~~~~

`Transversely isotropic <https://en.wikipedia.org/wiki/Transverse_isotropy>`_
materials present a symmetry axis that is normal to a plane of isotropy. The
stiffness tensor is formed by 5 different parameters in this case.

In the database, the symmetry axis of the material is aligned with the
:math:`x_3` coordinate.

Cubic
~~~~~

`Cubic materials <https://en.wikipedia.org/wiki/Cubic_crystal_system>`_ are the
simplest since they only have 3 parameters to describe the whole stiffness
tensor.

In the database, the symmetry axes of the material are aligned with the
coordinate system.

File: materials/orthotropic.tsv
Material	Symmetry	C11 (GPa)	C22 (GPa)	C33 (GPa)	C44 (GPa)	C55 (GPa)	C66 (GPa)	C12 (GPa)	C13 (GPa)	C23 (GPa)	Density (kg/m3)	Source
Rochelle salt	Orthorhombic 222	42.5	51.5	62.9	12.52	3.04	9.96	29.6	35.7	34.25	1775	mason1939
Benzene	Orthorhombic type-1 (C11, C22, C33) > (C44, C55, C66)  (250 K)	6.14	6.56	5.83	1.97	3.78	1.53	3.52	4.01	3.9	942.5	heseltine1964
Calcium Formate	Orthorhombic type-2 (C11>C33>C66>C22>C55>C44)	49.2	24.4	35.4	10.5	12.2	28.2	24.8	24.5	14.5	2020	haussuhl1981
Hypothetical type-3	Orthorhombic type-3 (C11>C66>C55>C22>C44>C33)	180	45.2	10.3	20.4	45.5	90.6	0.1	0.2	0.3	6000	http://www.jwave.vt.edu/crcd/kriz/lectures/Geom_3.html
Hypothetical type-4	Orthorhombic type-4 (C11>C22>C66>C44>C55>C33)	80.1	60.2	10.3	30.4	20.5	40.6	0.1	0.2	0.3	3000	http://www.jwave.vt.edu/crcd/kriz/lectures/Geom_3.html
Graphite		235	26	26	5.52	28.2	28.2	3.69	3.69	3.32	1790	book:nayfeh1995
Barium titanate (BaTiO3)	Tetragonal	275	275	165	54.3	54.3	113	179	152	152	6000	voloshinov2009
Rutile (TiO2)	Tetragonal	273	273	176	149	149	484	125	194	194	4300	voloshinov2009
Paratellurite (TeO2)	Tetragonal	56	56	51.5	22	22	106	26.5	66	66	6000	voloshinov2009
Calomel (Hg2Cl2)	Tetragonal	18.9	18.9	17.1	15.6	15.6	80.3	8.4	12.2	12.2	7180	voloshinov2010
Mercury bromide (Hg2Br2)	Tetragonal	16.1	16.1	15	18.8	18.8	88.8	7.4	11.1	11.1	7310	voloshinov2010
Mercury iodide (Hg2I2)	Tetragonal	14.2	14.2	13.2	22	22	107	5.8	11.1	11.1	7700	voloshinov2010
Bovine femoral bone 1		0.302	0.502	0.669	0.147	0.116	0.081	0.204	0.105	0.156	2060	colabella2017mimetization, book:bones2014
Bovine femoral bone 2		0.268	0.486	0.667	0.175	0.198	0.112	0.087	0.152	0.195	2060	colabella2017mimetization, book:bones2014
Bovine femoral bone 3		0.566	0.709	1.201	0.29	0.261	0.132	0.316	0.224	0.261	2060	colabella2017mimetization, book:bones2014
Bovine femoral bone 4		0.179	0.377	0.569	0.125	0.092	0.038	0.163	0.079	0.133	2060	colabella2017mimetization, book:bones2014
Bovine femoral bone 5		0.452	0.291	0.433	0.094	0.118	0.106	0.19	0.145	0.101	2060	colabella2017mimetization, book:bones2014

File: materials/triclinic.tsv
Material	Comments	C11 (GPa)	C22 (GPa)	C33 (GPa)	C23 (GPa)	C13 (GPa)	C12 (GPa)	C44 (GPa)	C55 (GPa)	C66 (GPa)	C14 (GPa)	C25 (GPa)	C36 (GPa)	C34 (GPa)	C15 (GPa)	C26 (GPa)	C24 (GPa)	C35 (GPa)	C16 (GPa)	C56 (GPa)	C46 (GPa)	C45 (GPa)	Density (kg/m^3)	References
Bovine femoral bone 1		0.268	0.486	0.677	0.195	0.152	0.087	0.175	0.198	0.112	-0.015	-0.066	0.011	0.01	-0.011	0.023	0.001	0.044	-0.003	0.001	-0.005	-0.042	2060	colabella2017mimetization, book:bones2014
Bovine femoral bone 2		0.306	1.202	1.885	0.421	0.199	0.152	0.461	0.268	0.256	0.06	-0.01	0.052	-0.04	-0.01	0.052	-0.025	0.067	-0.01	0.064	-0.149	-0.089	2060	colabella2017mimetization, book:bones2014
Bovine femoral bone 3		0.573	0.64	1.26	0.253	0.219	0.234	0.317	0.246	0.224	-0.006	-0.016	-0.003	-0.0017	-0.015	0.006	-0.005	0.023	0.004	0.052	-0.002	-0.017	2060	colabella2017mimetization, book:bones2014
Bovine femoral bone 4		0.163	0.35	0.606	0.126	0.068	0.075	0.148	0.093	0.11	-0.008	-0.005	-0.032	0.029	-0.016	0.018	-0.018	-0.032	0.01	-0.014	0.043	-0.023	2060	colabella2017mimetization, book:bones2014
Bovine femoral bone 5		0.318	0.426	0.464	0.182	0.107	0.075	0.144	0.116	0.114	-0.008	0.002	-0.001	0.024	0.001	-0.017	0.024	-0.003	0.021	0.008	0.002	-0.007	2060	colabella2017mimetization, book:bones2014
