Repository: nicoguaro/material_database

# Material database
This repository has properties for different groups of material. The main idea is to provide accesible properties for comparison.

==========================

Materials' lists available
==========================

The following materials are presented:

- Common

- Biological

- Anisotropic

  - Cubic

  - Transversely isotropic

  - Tetragonal

  - Trigonal

  - Orthotropic

  - Monoclinic

Common materials
-------------------

This is a list of common materials with a broad classification. It is
useful for general purposes.

Biological mateials
-------------------

This is a list of biological materials, as the one that constitute tissues
for animals or plants.

Anisotropic materials
---------------------

These lists present `elastic properties <https://en.wikipedia.org/wiki/Hooke%27s_law#Hooke's_law_for_continuous_media>`_
for materials with different symmetry classes.

Monoclinic
~~~~~~~~~~

Monoclinic materials present a symmetry plane and have 13 independent
elastic constants.

In the database, the axis orthogonal to the symmetry plane of the material
is aligned with the :math:`x_1` coordinate.

Orthotropic materials
~~~~~~~~~~~~~~~~~~~~~

`Orthotropic materials <https://en.wikipedia.org/wiki/Orthotropic_material>`_
present three orthogonal planes of symmetry. Thus, the number of independent
elastic constants are 9.

In the database, the axes orthogonal to the symmetry planes of the material
are aligned with the coordinate system.


Trigonal materials
~~~~~~~~~~~~~~~~~~

Trigonal materials are monoclinc materials that also present symmetry
with respecto to planes rotated 60° with respect to the symmetry plane.
For this materials 6 independent constants are needed.

In the database, the axis orthogonal to the symmetry plane of the material
is aligned with the :math:`x_1` coordinate.

Tetragonal materials
~~~~~~~~~~~~~~~~~~~~

Tetragonal materials are orthotropic materials that also present symmetry
with respecto to planes rotated 45° to one of the symmetry planes.
For this materials 6 independent constants are needed.

In the database, the axes orthogonal to the symmetry planes of the material
are aligned with the coordinate system.

Transversely isotropic materials
~~~~~~~~~~~~~~~~~~~~~~~~~~~~~~~~~~~

`Transversely isotropic <https://en.wikipedia.org/wiki/Transverse_isotropy>`_
materials present a symmetry axis that is normal to a plane of isotropy. The
stiffness tensor is formed by 5 different parameters in this case.

In the database, the symmetry axis of the material is aligned with the
:math:`x_3` coordinate.

Cubic
~~~~~

`Cubic materials <https://en.wikipedia.org/wiki/Cubic_crystal_system>`_ are the
simplest since they only have 3 parameters to describe the whole stiffness
tensor.

In the database, the symmetry axes of the material are aligned with the
coordinate system.

File: materials/transverse_isotropic.tsv
Material	Class	C11 low (GPa)	C11 high (GPa)	C12 low (GPa)	C12 high (GPa)	C13 low (GPa)	C13 high (GPa)	C33 low (GPa)	C33 high (GPa)	C44 low (GPa)	C44 high (GPa)	Density low	Density high	Sources
Apatite	IV	167	167	13.1	13.1	66	66	140	140	66.3	66.3	3160	3220	book:payton-aniso_waves, book:freund2004
Beryl	V	282	282	99.4	99.4	69.5	69.5	248	248	68.6	68.6	2640	2640	book:payton-aniso_waves
Beryllium	I	290.2	292.3	26.7	26.7	14	14	336	336.4	162	162.5	1850	1850	book:payton-aniso_waves, book:freund2004
Cadmium	II	115.8	116	39.8	42.3	40.6	41.4	51	51.4	19.5	20.4	8650	8650	book:payton-aniso_waves, book:freund2004
Carbon-epoxy		12.372	12.372	6.147	6.147	6.185	6.185	146.302	146.302	4.795	4.795	1900	1900	book:liu2001
Cobalt	V	307	307	165	165	103	103	358	358.1	75.5	78.3	8900	8900	book:payton-aniso_waves, book:freund2004
Glass-epoxy		13.475	13.475	7.259	7.259	6.033	6.033	42.001	42.001	3.414	3.414	2660	2660	book:liu2001
Graphite-epoxy (65%)		16.34	16.34	4.96	4.96	3.72	3.72	155.43	155.43	7.48	7.48	1600	1600	book:nayfeh1995
Hafnium	I	181	181	77	77	66	66	196.9	197	55.7	55.7	13310	13310	book:payton-aniso_waves
Ice (257 K)	V	13.5	13.5	6.5	6.5	5.2	5.2	14.5	14.5	3.17	3.17	919	919	book:payton-aniso_waves, wagner2002iapws
Magnesium	I	59.2	59.7	25.7	26.2	21.4	21.7	61.4	61.7	16.4	16.4	1738	1738	book:payton-aniso_waves, book:freund2004
Rhenium	V	612	612	270	270	206	206	683	683	162	162	21200	21200	book:payton-aniso_waves
Thallium	I	40.8	40.8	35.4	35.4	29	29	52.8	52.8	7.26	7.26	11850	11850	book:payton-aniso_waves
Titanium	I	162	162.4	92	92	69	69	180.7	181	46.7	46.7	4506	4506	book:payton-aniso_waves
Yttrium	I	77.9	77.9	29.2	29.2	20	20	76.9	76.9	24.31	24.31	4472	4472	book:payton-aniso_waves
Zinc	IV	161	165	31	34.2	50	50.1	61	62	38.3	39.6	7140	7140	book:payton-aniso_waves, book:freund2004
Zirconium		143.4	143.4	72.8	72.8	65.3	65.3	164.8	164.8	32	32	6520	6520	book:freund2004
ZnO		209.7	209.7	121.1	121.1	105.1	105.1	210.9	210.9	42.5	42.5	5606	5606	book:freund2004
